Repository: DenBraun/Onto2D

# Onto2D

Onto2D is a JavaScript toolkit for deterministic, finite admissibility-closure
models. Declared structures, rules and construction steps become
content-addressed artifacts that can be replayed and compared.

The project is **in development; the first project release has not been
published**. Package version fields and frozen Model Pack versions identify
working contracts and datasets; they are not a project release announcement.

## Start here

- [Contributing](CONTRIBUTING.md): first tasks, pull requests and maintainer review.
- [Documentation](docs/README.md): architecture, research, examples and development.
- [Current roadmap](docs/ROADMAP.md): implemented capabilities and remaining work.
- [Development guide](docs/DEVELOPMENT.md): setup, checks and local testing.
- [History case portfolio](docs/history/PORTFOLIO.md): examples and their evidence boundaries.
- [Structural Geometry](docs/structural-geometry/README.md): methods, results and the DREAM4 / C. elegans research program.

## Run locally

Use Node.js 22+. Python is needed only for optional research verification.

```sh
npm ci
npm test
npm run build
npm run dev:site
```

The development server prints its local URL. `npm test` runs software tests;
`npm run build` includes source and stored-artifact checks. Scientific replays
are local opt-in commands described in [Development](docs/DEVELOPMENT.md#optional-research-verification).
Independent NetworkX verification has a separate environment described

# Material Process History

Case ID: `material-process-history`. [History case registry](../history-case-registry.json).

- [Material Process History — use and reproduction](#material-process-history--use-and-reproduction)
- [Material Process History — source and interpretation](#material-process-history--source-and-interpretation)

<a id="material-process-history--use-and-reproduction"></a>

## Material Process History — use and reproduction

This case freezes a bounded NIST AM-Bench 2022 cohort and asks what exact
manufacturing records add beyond nominal alloy and recipe identity:

```text
NIST source record
  -> prescribed LPBF process
  -> native build and part identity
  -> separately attributed in-situ thermography
  -> separately attributed ex-situ residual-strain field
  -> Onto2D identity-regime analysis
```

The selected B6, B7, and B8 P3 parts share the same projected nominal IN718
recipe. They still retain three build identities and three part identities.
The published CHESS field contains 2,248 coordinate-bearing XX and ZZ residual
elastic strain measurements for B7-P3 only. Missing B6-P3 and B8-P3 fields stay
unknown.

<a id="material-process-history--use-and-reproduction--exact-source-release"></a>

### Exact source release

The projection is locked to:

- NIST AM-Bench metadata release `3.0.0` at commit
  `77adb06c6de95b9b97e1dd26d46561f29db927af`;
- metadata release ZIP SHA-256
  `0e2f673d6be7b700a9e14e461fab78a6372b9472ba230ff22c638dadee822d8c`;
- challenge-description DOI `10.18434/mds2-2607`;
- residual-strain result DOI `10.18434/mds2-2711`, PDR version `1.1.1`;
- twelve selected XML files, the result table, the measurement-description
  PDF, generator, and generated source projection by exact byte hash.

The normal case, Model Pack, and Explorer builds are entirely offline.

<a id="material-process-history--use-and-reproduction--evidence-discipline"></a>

### Evidence discipline

Prescribed process values are not observed machine trajectories. The P1
thermography records and their TAM/SCR artifact references are not the P3
residual-strain measurement. Association is not promoted to causality.

The official B7 and B8 thermography XML records repeat the B6 filename in their
`SCR_filename` fields while publishing different DOI values. This source
literal remains visible; Onto2D does not silently invent corrected filenames.

<a id="material-process-history--use-and-reproduction--historical-load"></a>

## Material Process History — source and interpretation

<a id="material-process-history--source-and-interpretation--purpose"></a>

### Implemented Result

The exact release is `material-process-history@v1-0ea3ee56fe462eea`:

```text
3 native AMBuild records: B6, B7, B8
3 native comparison parts: B6-P3, B7-P3, B8-P3
1 exact projected nominal P3 recipe
3 separate P1 thermography records
2,248 CHESS residual-strain coordinates for B7-P3
24 reproducible height-slice summaries
54 Model Pack nodes / 68 Model Pack edges
0 copied sibling measurements / 0 generated causal edges
```

The key result is regime-relative. The selected parts form one class under
nominal material and one class under the exact nominal recipe projection. They
form three classes under native build identity and three under native part
identity. Under measured-state evidence, B7-P3 has one resolved field while
B6-P3 and B8-P3 remain unknown.

<a id="material-process-history--source-and-interpretation--primary-external-sources"></a>

File: cases/material-process-history/source/ambench-2022-01-material-process.json (part 1 of 10)
{
  "format": "onto2d-ambench-material-process-projection",
  "formatVersion": "1",
  "profileVersion": "ambench-2022-01-material-process-projection-v1",
  "source": {
    "name": "NIST Additive Manufacturing Benchmark 2022",
    "publisher": "National Institute of Standards and Technology",
    "benchmarkId": "AMB2022-01",
    "challengeIds": [
      "CHAL-AMB2022-01-TAM",
      "CHAL-AMB2022-01-SCR",
      "CHAL-AMB2022-01-RS"
    ],
    "challengeDescriptionDoi": "10.18434/mds2-2607",
    "measurementResultsDoi": "10.18434/mds2-2711",
    "measurementResultsVersion": "1.1.1",
    "metadataRelease": "3.0.0",
    "metadataReleaseDate": "2026-05-05",
    "metadataRepositoryCommit": "77adb06c6de95b9b97e1dd26d46561f29db927af",
    "metadataArchiveSha256": "0e2f673d6be7b700a9e14e461fab78a6372b9472ba230ff22c638dadee822d8c",
    "license": "NIST Public Data License",
    "licenseUrl": "https://www.nist.gov/open/license"
  },
  "selection": {
    "buildIds": [
      "AMB2022-718-AMMT-B6",
      "AMB2022-718-AMMT-B7",
      "AMB2022-718-AMMT-B8"
    ],
    "comparisonPartSuffix": "P3",
    "thermographyPartSuffix": "P1",
    "residualStrainTarget": "AMB2022-718-AMMT-B7-P3",
    "rule": "Retain B6, B7, and B8 as distinct AMB2022-01 build records; compare their P3 part identities under the exact shared nominal recipe; retain each P1 thermography record; attach the published CHESS residual-strain field only to its declared B7-P3 target.",
    "completeProcessSpaceClaim": false,
    "causalEffectClaim": false
  },
  "inputFiles": [
    {
      "path": "xml/AMB2022-718-AMMT-B6.xml",
      "sha256": "cbc2faa0babff3b2c1d9f71aea1656d12c290bcee782f192d81e563dae3f1a29",
      "bytes": 1941
    },
    {
      "path": "xml/AMB2022-718-AMMT-B7.xml",
      "sha256": "0d9873810da15a9cc3e671a0cc0a998c633336243093b5ec39d062cb19b2e85e",
      "bytes": 1903
    },
    {
      "path": "xml/AMB2022-718-AMMT-B8.xml",
      "sha256": "67b5bc5744ace15a7577a0eefb88a43a0ba58aab129fdcd59414a943290465f9",
      "bytes": 1941
    },
    {
      "path": "xml/AMB2022-718-AMMT-B6_PBF-LB.xml",
      "sha256": "c70e2bd3cf4339ee6f16b9377832e4c9af9332e383e60e1689041ab8bb199acc",
      "bytes": 15255
    },
    {
      "path": "xml/AMB2022-718-AMMT-B7_PBF-LB.xml",
      "sha256": "87e195be1a3329c32e8a562ee255c7baa75468be149765514bbab442d87e3c29",
      "bytes": 15345
    },
    {
      "path": "xml/AMB2022-718-AMMT-B8_PBF-LB.xml",
      "sha256": "d895acd294cbd47a2c65b81fd00484941cad6059acf7d911a9cc6e4c7eb84a23",
      "bytes": 15255
    },
    {
      "path": "xml/AMB2022-718-AMMT-B6-P3.xml",
      "sha256": "7cc9678d646711ce1660f066805fa761344faa1aa2c1cd1bb2fa6d3340a47dab",
      "bytes": 1244
    },
    {
      "path": "xml/AMB2022-718-AMMT-B7-P3.xml",
      "sha256": "7cde610476466d9a3ed626cdc57a8e58d83809334e5c3609030b2e679eb17583",
      "bytes": 1275
    },
    {
      "path": "xml/AMB2022-718-AMMT-B8-P3.xml",
      "sha256": "0cb1833ed3007c380b838d23fc68bf680803d2e73f229663080dbdb78c4af222",
      "bytes": 1094
    },
    {
      "path": "xml/AMB2022_Thermography_718-AMMT-B6-P1-StaringCamera_Signal.xml",
      "sha256": "394de63734d8ac8b481955059582878a7888b81e7f52327b0c180c03907e3dca",
      "bytes": 7742
    },
    {
      "path": "xml/AMB2022_Thermography_718-AMMT-B7-P1-StaringCamera_Signal.xml",
      "sha256": "7051b6105c8e4f56da6e51e80d82c477b01a4d0ff6c425303973382c21b09d93",
      "bytes": 8430
    },
    {
      "path": "xml/AMB2022_Thermography_718-AMMT-B8-P1-StaringCamera_Signal.xml",
      "sha256": "84eec147e22a2e27110a9fe39888cec9ff873cd012f2db7bab9037344d55878d",
      "bytes": 7650
    },
    {
      "path": "mds2-2711/AMB2022_EDD_results_V2.txt",
      "sha256": "ce098ee2303a93ca2e66b769d81d60f9e31287689164bb9d6b4bcccd18e5e855",
      "bytes": 79506
    },
    {
      "path": "mds2-2711/AMB2022-01-RS-PD measurement results_v1.1.pdf",
      "sha256": "57f5ff84f22eecc30e8caceaa2a341e74375072305dd0ff010c68c4f506ad0d3",
      "bytes": 556617
    }
  ],
  "sharedNominalRecipe": {
    "processType": "LaserPowderBedFusion",
    "facility": "NIST",
    "machine": "AMMT",
    "feedstockId": "K201801_Virgin",
    "feedstockCondition": "Virgin",
    "materialClass": "metal; alloy; Ni alloy; Ni-based super alloy; IN718",
    "substrateTemperature": {
      "value": 20.0,
      "unit": "Centigrade"
    },
    "atmosphere": "argon",
    "oxygenContentLimit": {
      "value": 500.0,
      "unit": "ppm"
    },
    "buildChamberPressure": {
      "value": 95.0,
      "unit": "kPa"
    },
    "gasFlowDirection": "-Y",
    "gasFlowSpeed": {
      "value": 4.3,
      "unit": "m/s"
    },
    "recoatingDirection": "+X",
    "recoatingSpeed": {
      "value": 75.0,
      "unit": "mm/s"
    },
    "nominalLaserPower": {
      "value": 285.0,
      "unit": "W"
    },
    "nominalScanSpeed": {
      "value": 960.0,
      "unit": "mm/s"
    },
    "beamSpotSize": {
      "value": 0.077,
      "unit": "mm"
    },
    "nominalLayerThickness": {
      "value": 0.04,
      "unit": "mm"
    },
    "totalLayers": 312,
    "hatchSpacing": {
      "value": 0.11,
      "unit": "mm"
    },
    "scanDataUrl": "https://data.nist.gov/od/ds/ark:/88434/mds2-2607/Scan_Strategy/AMB2022-01-AMMT-XYPT_v1.h5"
  },
  "builds": [
    {
      "id": "AMB2022-718-AMMT-B6",
      "pid": "https://ambench2022.nist.gov/pid/rest/local/cdcs/K8P0KIIG6EL0840A",
      "recordedCreationDate": "2021-05-06T00:00:00",
      "materialClass": "metal; alloy; Ni alloy; Ni-based super alloy; IN718",
      "benchmarkId": "AMB2022-01",
      "status": "Built correctly with good in situ thermography and thermocouples - Passed in situ monitoring quality check - Cut into separate parts",
      "purpose": "Thermography, thermocouples",
      "componentIds": [
        "AMB2022-718-AMMT-B6-P1",
        "AMB2022-718-AMMT-B6-P2",
        "AMB2022-718-AMMT-B6-P3",
        "AMB2022-718-AMMT-B6-P4",
        "AMB2022-718-AMMT-B6-G1",
        "AMB2022-718-AMMT-B6-G2"
      ],
      "process": {
        "id": "AMB2022-718-AMMT-B6_PBF-LB",
        "pid": "https://ambench2022.nist.gov/pid/rest/local/cdcs/ARJ793JWWVRYOHSM",
        "recordedStartDate": "2021-05-10T00:00:00",
        "recordedCompleteDate": "2021-05-10T00:00:00",
        "challengeIds": [
          "CHAL-AMB2022-01-TAM",
          "CHAL-AMB2022-01-SCR",
          "CHAL-AMB2022-01-MS",
          "CHAL-AMB2022-01-PE"
        ],
        "outputBuildId": "AMB2022-718-AMMT-B6",
        "p3ComponentProcessId": "AMB2022-718-AMMT-B6-P3_PBF-LB_Component",
        "recipe": {
          "processType": "LaserPowderBedFusion",
          "facility": "NIST",
          "machine": "AMMT",
          "feedstockId": "K201801_Virgin",
          "feedstockCondition": "Virgin",
          "materialClass": "metal; alloy; Ni alloy; Ni-based super alloy; IN718",
          "substrateTemperature": {
            "value": 20.0,
            "unit": "Centigrade"
          },
          "atmosphere": "argon",
          "oxygenContentLimit": {
            "value": 500.0,
            "unit": "ppm"
          },
          "buildChamberPressure": {
            "value": 95.0,
            "unit": "kPa"
          },
          "gasFlowDirection": "-Y",
          "gasFlowSpeed": {
            "value": 4.3,
            "unit": "m/s"
          },
          "recoatingDirection": "+X",
          "recoatingSpeed": {
            "value": 75.0,
            "unit": "mm/s"
          },
          "nominalLaserPower": {
            "value": 285.0,
            "unit": "W"
          },
          "nominalScanSpeed": {
            "value": 960.0,
            "unit": "mm/s"
          },
          "beamSpotSize": {
            "value": 0.077,
            "unit": "mm"
          },
          "nominalLayerThickness": {
            "value": 0.04,
            "unit": "mm"
          },
          "totalLayers": 312,
          "hatchSpacing": {
            "value": 0.11,
            "unit": "mm"
          },
          "scanDataUrl": "https://data.nist.gov/od/ds/ark:/88434/mds2-2607/Scan_Strategy/AMB2022-01-AMMT-XYPT_v1.h5"
        }
      },
      "comparisonPart": {
        "id": "AMB2022-718-AMMT-B6-P3",
        "pid": "https://ambench2022.nist.gov/pid/rest/local/cdcs/QO25FRFZKW1OQS9J",
        "componentId": "AMB2022-718-AMMT-B6-P3_Component",
        "parentPid": "https://ambench2022.nist.gov/pid/rest/local/cdcs/K8P0KIIG6EL0840A",
        "recordedCreationDate": "2021-05-26T00:00:00",
        "materialClass": "metal; alloy; Ni alloy; Ni-based super alloy; IN718",
        "purpose": "Microstructure",
        "condition": null
      },
      "thermography": {
        "id": "AMB2022_Thermography_718-AMMT-B6-P1-StaringCamera_Signal",
        "pid": "https://ambench2022.nist.gov/pid/rest/local/cdcs/8ZBC7BMDFGWUOJH4",
        "buildProcessId": "AMB2022-718-AMMT-B6_PBF-LB",
        "componentProcessId": "AMB2022-718-AMMT-B6-P1_PBF-LB_Component",
        "recordedStartDate": "2021-05-06T14:12:00",
        "recordedCompleteDate": "2021-05-06T20:07:00",
        "technique": "staring-camera thermography",
        "instrumentModel": "FASTCAM Mini AX200 type 900K-M-16GB",
        "frameRate": {
          "value": 8333.0,
          "unit": "Hz"
        },
        "bitDepth": 12,
        "shutterSpeed": {
          "value": 20000.0,
          "unit": "ns"
        },
        "imageWidthPixels": 640,
        "imageHeightPixels": 304,
        "pixelScaleX": {
          "value": 0.0204,
          "unit": "mm/pixel"
        },
        "pixelScaleY": {
          "value": 0.0208,
          "unit": "mm/pixel"
        },
        "tam": {
          "filename": "AMB2022-01-718-AMMT-B6-P1-StaringCamera_TAM.h5",
          "dataDoi": "10.18434/mds2-2715",
          "emissivity": 0.5,
          "thresholdTemperature": {
            "value": 1298.0,
            "unit": "°C"
          }
        },
        "solidCoolingRate": {
          "filename": "AMB2022-01-718-AMMT-B6-P1-StaringCamera_SCR.h5",
          "dataDoi": "10.18434/mds2-2720",
          "unit": "°C/s",
          "emissivity": 0.5,
          "solidusTemperature": {
            "value": 1260.0,
            "unit": "°C"
          },
          "temperatureInterval": {
            "value": 110.0,
            "unit": "°C"
          }
        }
      }
    },
    {
      "id": "AMB2022-718-AMMT-B7",
      "pid": "https://ambench2022.nist.gov/pid/rest/local/cdcs/70ZENOI9UIYKWEF4",
      "recordedCreationDate": "2021-05-07T00:00:00",
      "materialClass": "metal; alloy; Ni alloy; Ni-based super alloy; IN718",
      "benchmarkId": "AMB2022-01",
      "status": "Built correctly with good in situ thermography and thermocouples - Passed in situ monitoring quality check",
      "purpose": "Thermography, thermocouples, CMM",
      "componentIds": [
        "AMB2022-718-AMMT-B7-P1",
        "AMB2022-718-AMMT-B7-P2",
        "AMB2022-718-AMMT-B7-P3",
        "AMB2022-718-AMMT-B7-P4",
        "AMB2022-718-AMMT-B7-G1",
        "AMB2022-718-AMMT-B7-G2"
      ],
      "process": {
        "id": "AMB2022-718-AMMT-B7_PBF-LB",
        "pid": "https://ambench2022.nist.gov/pid/rest/local/cdcs/XDXWPCTAZKMFY8A0",
        "recordedStartDate": "2021-05-10T00:00:00",
        "recordedCompleteDate": "2021-05-10T00:00:00",
        "challengeIds": [
          "CHAL-AMB2022-01-TAM",
          "CHAL-AMB2022-01-SCR",
          "CHAL-AMB2022-01-RS",
          "CHAL-AMB2022-01-PD",
          "CHAL-AMB2022-01-MS",
          "CHAL-AMB2022-01-PE"
        ],
        "outputBuildId": "AMB2022-718-AMMT-B7",
        "p3ComponentProcessId": "AMB2022-718-AMMT-B7-P3_PBF-LB_Component",
        "recipe": {
          "processType": "LaserPowderBedFusion",
          "facility": "NIST",
          "machine": "AMMT",
          "feedstockId": "K201801_Virgin",
          "feedstockCondition": "Virgin",
          "materialClass": "metal; alloy; Ni alloy; Ni-based super alloy; IN718",
          "substrateTemperature": {
            "value": 20.0,
            "unit": "Centigrade"
          },
          "atmosphere": "argon",
          "oxygenContentLimit": {
            "value": 500.0,
            "unit": "ppm"
          },
          "buildChamberPressure": {
            "value": 95.0,
            "unit": "kPa"
          },
          "gasFlowDirection": "-Y",
          "gasFlowSpeed": {
            "value": 4.3,
            "unit": "m/s"
          },
          "recoatingDirection": "+X",
          "recoatingSpeed": {
            "value": 75.0,
            "unit": "mm/s"
          },
          "nominalLaserPower": {
            "value": 285.0,
            "unit": "W"
          },
          "nominalScanSpeed": {
            "value": 960.0,
            "unit": "mm/s"
          },
          "beamSpotSize": {
            "value": 0.077,
            "unit": "mm"
          },
          "nominalLayerThickness": {
            "value": 0.04,
            "unit": "mm"
          },
          "totalLayers": 312,
          "hatchSpacing": {
            "value": 0.11,
            "unit": "mm"
          },
          "scanDataUrl": "https://data.nist.gov/od/ds/ark:/88434/mds2-2607/Scan_Strategy/AMB2022-01-AMMT-XYPT_v1.h5"
        }
      },
      "comparisonPart": {
        "id": "AMB2022-718-AMMT-B7-P3",
        "pid": "https://ambench2022.nist.gov/pid/rest/local/cdcs/JK4IDRN90FYXQ6ZG",
        "componentId": "AMB2022-718-AMMT-B7-P3_Component",
        "parentPid": "https://ambench2022.nist.gov/pid/rest/local/cdcs/70ZENOI9UIYKWEF4",
        "recordedCreationDate": "2021-07-07T00:00:00",
        "materialClass": "metal; alloy; Ni alloy; Ni-based super alloy; IN718",
        "purpose": "Residual strain: synchrotron + contour method",
        "condition": null
      },
      "thermography": {
        "id": "AMB2022_Thermography_718-AMMT-B7-P1-StaringCamera_Signal",
        "pid": "https://ambench2022.nist.gov/pid/rest/local/cdcs/NG71HO2JVDB2NZPB",
        "buildProcessId": "AMB2022-718-AMMT-B7_PBF-LB",
        "componentProcessId": "AMB2022-718-AMMT-B7-P1_PBF-LB_Component",
        "recordedStartDate": "2021-05-07T13:28:00",
        "recordedCompleteDate": "2021-05-07T19:23:00",
        "technique": "staring-camera thermography",
        "instrumentModel": "FASTCAM Mini AX200 type 900K-M-16GB",
        "frameRate": {
          "value": 8333.0,
          "unit": "Hz"
        },
        "bitDepth": 12,
        "shutterSpeed": {
          "value": 20000.0,
          "unit": "ns"
        },
        "imageWidthPixels": 640,
        "imageHeightPixels": 304,
        "pixelScaleX": {
          "value": 0.0204,
          "unit": "mm/pixel"
        },
        "pixelScaleY": {
          "value": 0.0208,
          "unit": "mm/pixel"
        },
        "tam": {
          "filename": "AMB2022-01-718-AMMT-B7-P1-StaringCamera_TAM.h5",
          "dataDoi": "10.18434/mds2-2715",
          "emissivity": 0.5,
          "thresholdTemperature": {
            "value": 1298.0,
            "unit": "°C"
          }
        },
        "solidCoolingRate": {
          "filename": "AMB2022-01-718-AMMT-B6-P1-StaringCamera_SCR.h5",
          "dataDoi": "10.18434/mds2-2721",
          "unit": "°C/s",
          "emissivity": 0.5,
          "solidusTemperature": {
            "value": 1260.0,
            "unit": "°C"
          },
          "temperatureInterval": {
            "value": 110.0,
            "unit": "°C"
          }
        }
      }
    },
    {
      "id": "AMB2022-718-AMMT-B8",
      "pid": "https://ambench2022.nist.gov/pid/rest/local/cdcs/PF7PFVWRPKGY0A6Y",
      "recordedCreationDate": "2021-05-10T00:00:00",
      "materialClass": "metal; alloy; Ni alloy; Ni-based super alloy; IN718",
      "benchmarkId": "AMB2022-01",
      "status": "Built correctly with good in situ thermography and thermocouples - Passed in situ monitoring quality check - Cut into separate parts",
      "purpose": "Thermography, thermocouples",
      "componentIds": [
        "AMB2022-718-AMMT-B8-P1",
        "AMB2022-718-AMMT-B8-P2",
        "AMB2022-718-AMMT-B8-P3",
        "AMB2022-718-AMMT-B8-P4",
        "AMB2022-718-AMMT-B8-G1",
        "AMB2022-718-AMMT-B8-G2"
      ],
      "process": {
        "id": "AMB2022-718-AMMT-B8_PBF-LB",
        "pid": "https://ambench2022.nist.gov/pid/rest/local/cdcs/CUPXC9VLG46M5ZNQ",
        "recordedStartDate": "2021-05-10T00:00:00",
        "recordedCompleteDate": "2021-05-10T00:00:00",
        "challengeIds": [
          "CHAL-AMB2022-01-TAM",
          "CHAL-AMB2022-01-SCR",
          "CHAL-AMB2022-01-MS",
          "CHAL-AMB2022-01-PE"
        ],
        "outputBuildId": "AMB2022-718-AMMT-B8",
        "p3ComponentProcessId": "AMB2022-718-AMMT-B8-P3_PBF-LB_Component",
        "recipe": {
          "processType": "LaserPowderBedFusion",
          "facility": "NIST",
          "machine": "AMMT",
          "feedstockId": "K201801_Virgin",
          "feedstockCondition": "Virgin",
          "materialClass": "metal; alloy; Ni alloy; Ni-based super alloy; IN718",
          "substrateTemperature": {
            "value": 20.0,
            "unit": "Centigrade"
          },
          "atmosphere": "argon",
          "oxygenContentLimit": {
            "value": 500.0,
            "unit": "ppm"
          },
          "buildChamberPressure": {
            "value": 95.0,
            "unit": "kPa"
          },
          "gasFlowDirection": "-Y",
          "gasFlowSpeed": {
            "value": 4.3,
            "unit": "m/s"
          },
          "recoatingDirection": "+X",
          "recoatingSpeed": {
            "value": 75.0,
            "unit": "mm/s"
          },
          "nominalLaserPower": {
            "value": 285.0,
            "unit": "W"
          },
          "nominalScanSpeed": {
            "value": 960.0,
            "unit": "mm/s"
          },
          "beamSpotSize": {
            "value": 0.077,
            "unit": "mm"
          },
          "nominalLayerThickness": {
            "value": 0.04,
            "unit": "mm"
          },
          "totalLayers": 312,
          "hatchSpacing": {
            "value": 0.11,
            "unit": "mm"
          },
          "scanDataUrl": "https://data.nist.gov/od/ds/ark:/88434/mds2-2607/Scan_Strategy/AMB2022-01-AMMT-XYPT_v1.h5"
        }
      },
      "comparisonPart": {
        "id": "AMB2022-718-AMMT-B8-P3",
        "pid": "https://ambench2022.nist.gov/pid/rest/local/cdcs/JF4MFM9O8TI3R7JC",
        "componentId": "AMB2022-718-AMMT-B8-P3_Component",
        "parentPid": "https://ambench2022.nist.gov/pid/rest/local/cdcs/PF7PFVWRPKGY0A6Y",
        "recordedCreationDate": "2021-05-25T00:00:00",
        "materialClass": "metal; alloy; Ni alloy; Ni-based super alloy; IN718",
        "purpose": "Spare",
        "condition": null
      },
      "thermography": {
        "id": "AMB2022_Thermography_718-AMMT-B8-P1-StaringCamera_Signal",
        "pid": "https://ambench2022.nist.gov/pid/rest/local/cdcs/VIGVN7OVEJYVNXQY",
        "buildProcessId": "AMB2022-718-AMMT-B8_PBF-LB",
        "componentProcessId": "AMB2022-718-AMMT-B8-P1_PBF-LB_Component",
        "recordedStartDate": "2021-05-10T15:14:00",
        "recordedCompleteDate": "2021-05-10T21:09:00",
        "technique": "staring-camera thermography",
        "instrumentModel": "FASTCAM Mini AX200 type 900K-M-16GB",
        "frameRate": {
          "value": 8333.0,
          "unit": "Hz"
        },
        "bitDepth": 12,
        "shutterSpeed": {
          "value": 20000.0,
          "unit": "ns"
        },
        "imageWidthPixels": 640,
        "imageHeightPixels": 304,
        "pixelScaleX": {
          "value": 0.0204,
          "unit": "mm/pixel"
        },
        "pixelScaleY": {
          "value": 0.0208,
          "unit": "mm/pixel"
        },
        "tam": {
          "filename": "AMB2022-01-718-AMMT-B8-P1-StaringCamera_TAM.h5",
          "dataDoi": "10.18434/mds2-2715",
          "emissivity": 0.5,
          "thresholdTemperature": {
            "value": 1298.0,
            "unit": "°C"
          }
        },
        "solidCoolingRate": {
          "filename": "AMB2022-01-718-AMMT-B6-P1-StaringCamera_SCR.h5",
          "dataDoi": "10.18434/mds2-2722",
          "unit": "°C/s",
          "emissivity": 0.5,
          "solidusTemperature": {
            "value": 1260.0,
            "unit": "°C"
          },
          "temperatureInterval": {
            "value": 110.0,
            "unit": "°C"
          }
        }
      }
    }
  ],
  "residualStrain": {
    "measurementId": "CHAL-AMB2022-01-RS-CHESS-EDD",
    "targetPartId": "AMB2022-718-AMMT-B7-P3",
    "technique": "synchrotron X-ray energy dispersive diffraction",
    "facility": "Cornell High Energy Synchrotron Source",
    "measurementPlane": {
      "axis": "Y",
      "position": 2.5,
      "unit": "mm",
      "descriptionLocator": "measurement description PDF, pages 1-2"
    },
    "components": [
      "XX",
      "ZZ"
    ],
    "strainUnit": "unitless",
    "estimatedMeasurementUncertainty": {
      "value": 0.0001,
      "unit": "unitless",
      "coverageFactor": null,
      "descriptionLocator": "measurement description PDF, page 2"
    },
    "points": [
      {
        "sourceRow": 2,
        "xMm": 74.75,
        "yMm": 2.5,
        "zMm": 0.25,
        "xxStrain": -0.002043,
        "zzStrain": 0.003399
      },
      {
        "sourceRow": 3,
        "xMm": 74.25,
        "yMm": 2.5,
        "zMm": 0.25,
        "xxStrain": -0.001763,
        "zzStrain": 0.002165
      },
      {
        "sourceRow": 4,
        "xMm": 73.75,
        "yMm": 2.5,
        "zMm": 0.25,
        "xxStrain": -0.000115,
        "zzStrain": -0.000609
      },
      {
        "sourceRow": 5,
        "xMm": 73.25,
        "yMm": 2.5,
        "zMm": 0.25,
        "xxStrain": 0.000825,
        "zzStrain": -0.00209
      },
      {
        "sourceRow": 6,
        "xMm": 72.75,
        "yMm": 2.5,
        "zMm": 0.25,
        "xxStrain": 0.000856,
        "zzStrain": -0.003239
      },
      {
        "sourceRow": 7,
        "xMm": 72.25,
        "yMm": 2.5,
        "zMm": 0.25,
        "xxStrain": 0.001114,
        "zzStrain": -0.004006
      },
      {
        "sourceRow": 8,
        "xMm": 71.75,
        "yMm": 2.5,
        "zMm": 0.25,
        "xxStrain": 0.001013,
        "zzStrain": -0.004245
      },
      {
        "sourceRow": 9,
        "xMm": 71.25,
        "yMm": 2.5,
        "zMm": 0.25,
        "xxStrain": 0.001229,
        "zzStrain": -0.004204
      },
      {
        "sourceRow": 10,
        "xMm": 70.75,
        "yMm": 2.5,
        "zMm": 0.25,
        "xxStrain": 0.000886,
        "zzStrain": -0.003298
      },
      {
        "sourceRow": 11,
        "xMm": 70.25,
        "yMm": 2.5,
        "zMm": 0.25,
        "xxStrain": -0.000901,
        "zzStrain": -0.000546
      },
      {
        "sourceRow": 12,
        "xMm": 67.75,
        "yMm": 2.5,
        "zMm": 0.25,
        "xxStrain": 0.000981,
        "zzStrain": -0.003609
      },
      {
        "sourceRow": 13,
        "xMm": 65.25,
        "yMm": 2.5,
        "zMm": 0.25,
        "xxStrain": -0.002539,
        "zzStrain": 0.000923
      },
      {
        "sourceRow": 14,
        "xMm": 64.75,
        "yMm": 2.5,
        "zMm": 0.25,
        "xxStrain": 0.000463,
        "zzStrain": -0.003405
      },
      {
        "sourceRow": 15,
        "xMm": 64.25,
        "yMm": 2.5,
        "zMm": 0.25,
        "xxStrain": 0.00118,
        "zzStrain": -0.003923
      },
      {
        "sourceRow": 16,
        "xMm": 63.75,
        "yMm": 2.5,
        "zMm": 0.25,
        "xxStrain": 0.001343,
        "zzStrain": -0.003781
      },
      {
        "sourceRow": 17,
        "xMm": 63.25,
        "yMm": 2.5,
        "zMm": 0.25,
        "xxStrain": -0.000471,
        "zzStrain": -6.2e-05
      },
      {
        "sourceRow": 18,
        "xMm": 60.75,
        "yMm": 2.5,
        "zMm": 0.25,
        "xxStrain": -0.00218,
        "zzStrain": 0.002984
      },
      {
        "sourceRow": 19,
        "xMm": 60.25,
        "yMm": 2.5,
        "zMm": 0.25,
        "xxStrain": -0.001084,
        "zzStrain": -0.00093
      },
      {
        "sourceRow": 20,
        "xMm": 59.75,
        "yMm": 2.5,
        "zMm": 0.25,
        "xxStrain": 0.000477,
        "zzStrain": -0.003005
      },
      {
        "sourceRow": 21,
        "xMm": 59.25,
        "yMm": 2.5,
        "zMm": 0.25,
        "xxStrain": 0.000895,
        "zzStrain": -0.003774
      },
      {
        "sourceRow": 22,
        "xMm": 58.75,
        "yMm": 2.5,
        "zMm": 0.25,
        "xxStrain": 0.00075,
        "zzStrain": -0.004296
      },
      {
        "sourceRow": 23,
        "xMm": 58.25,
        "yMm": 2.5,
        "zMm": 0.25,
        "xxStrain": 0.00118,
        "zzStrain": -0.004212
      },
      {
        "sourceRow": 24,
        "xMm": 57.75,
        "yMm": 2.5,
        "zMm": 0.25,
        "xxStrain": 0.000736,
        "zzStrain": -0.003941
      },
      {
        "sourceRow": 25,
        "xMm": 57.25,
        "yMm": 2.5,
        "zMm": 0.25,
        "xxStrain": 0.000742,
        "zzStrain": -0.003687
      },
      {
        "sourceRow": 26,
        "xMm": 56.75,
        "yMm": 2.5,
        "zMm": 0.25,
        "xxStrain": 0.000355,
        "zzStrain": -0.001207
      },
      {
        "sourceRow": 27,
        "xMm": 56.25,
        "yMm": 2.5,
        "zMm": 0.25,
        "xxStrain": -0.001861,
        "zzStrain": 0.001166
      },
      {
        "sourceRow": 28,
        "xMm": 53.75,
        "yMm": 2.5,
        "zMm": 0.25,
        "xxStrain": 0.000986,
        "zzStrain": -0.001544
      },
      {
        "sourceRow": 29,
        "xMm": 51.25,
        "yMm": 2.5,
        "zMm": 0.25,
        "xxStrain": -0.00237,
        "zzStrain": 0.000777
      },
      {
        "sourceRow": 30,
        "xMm": 50.75,
        "yMm": 2.5,
        "zMm": 0.25,
        "xxStrain": 0.000604,
        "zzStrain": -0.003178
      },
      {
        "sourceRow": 31,
        "xMm": 50.25,
        "yMm": 2.5,
        "zMm": 0.25,
        "xxStrain": 0.000989,
        "zzStrain": -0.003896
      },
      {
        "sourceRow": 32,
        "xMm": 49.75,
        "yMm": 2.5,
        "zMm": 0.25,
        "xxStrain": 0.000973,
        "zzStrain": -0.003395
      },
      {
        "sourceRow": 33,
        "xMm": 49.25,
        "yMm": 2.5,
        "zMm": 0.25,
        "xxStrain": -0.001556,
        "zzStrain": 0.000808
      },
      {
        "sourceRow": 34,
        "xMm": 46.75,
        "yMm": 2.5,
        "zMm": 0.25,
        "xxStrain": -0.002242,
        "zzStrain": 0.002641
      },
      {
        "sourceRow": 35,
        "xMm": 46.25,
        "yMm": 2.5,
        "zMm": 0.25,
        "xxStrain": -0.000807,
        "zzStrain": -0.001357
      },
      {
        "sourceRow": 36,
        "xMm": 45.75,
        "yMm": 2.5,
        "zMm": 0.25,
        "xxStrain": 0.000472,
        "zzStrain": -0.003255
      },
      {
        "sourceRow": 37,
        "xMm": 45.25,
        "yMm": 2.5,
        "zMm": 0.25,
        "xxStrain": 0.000782,
        "zzStrain": -0.003825
      },
      {
        "sourceRow": 38,
        "xMm": 44.75,
        "yMm": 2.5,
        "zMm": 0.25,
        "xxStrain": 0.000481,
        "zzStrain": -0.004128
      },
      {
        "sourceRow": 39,
        "xMm": 44.25,
        "yMm": 2.5,
        "zMm": 0.25,
        "xxStrain": 0.000596,
        "zzStrain": -0.004108
      },
      {
        "sourceRow": 40,
        "xMm": 43.75,
        "yMm": 2.5,
        "zMm": 0.25,
        "xxStrain": 0.00045,
        "zzStrain": -0.004004
      },
      {
        "sourceRow": 41,
        "xMm": 43.25,
        "yMm": 2.5,
        "zMm": 0.25,
        "xxStrain": 0.000471,
        "zzStrain": -0.003359
      },
      {
        "sourceRow": 42,
        "xMm": 42.75,
        "yMm": 2.5,
        "zMm": 0.25,
        "xxStrain": -3.7e-05,
        "zzStrain": -0.00073
      },
      {
        "sourceRow": 43,
        "xMm": 42.25,
        "yMm": 2.5,
        "zMm": 0.25,
        "xxStrain": -0.002404,
        "zzStrain": 0.00213
      },
      {
        "sourceRow": 44,
        "xMm": 39.75,
        "yMm": 2.5,
        "zMm": 0.25,
        "xxStrain": 0.000828,
        "zzStrain": -0.001054
      },
      {
        "sourceRow": 45,
        "xMm": 37.25,
        "yMm": 2.5,
        "zMm": 0.25,
        "xxStrain": -0.002318,
        "zzStrain": 9.6e-05
      },
      {
        "sourceRow": 46,
        "xMm": 36.75,
        "yMm": 2.5,
        "zMm": 0.25,
        "xxStrain": 0.000623,
        "zzStrain": -0.003538
      },
      {
        "sourceRow": 47,
        "xMm": 36.25,
        "yMm": 2.5,
        "zMm": 0.25,
        "xxStrain": 0.000622,
        "zzStrain": -0.004109
      },
      {
        "sourceRow": 48,
        "xMm": 35.75,
        "yMm": 2.5,
        "zMm": 0.25,
        "xxStrain": 0.000738,
        "zzStrain": -0.003544
      },
      {
        "sourceRow": 49,
        "xMm": 35.25,
        "yMm": 2.5,
        "zMm": 0.25,
        "xxStrain": -0.001434,
        "zzStrain": 0.00138
      },
      {
        "sourceRow": 50,
        "xMm": 32.75,
        "yMm": 2.5,
        "zMm": 0.25,
        "xxStrain": -0.001793,
        "zzStrain": -0.00111
      },
      {
        "sourceRow": 51,
        "xMm": 32.25,
        "yMm": 2.5,
        "zMm": 0.25,
        "xxStrain": -0.000282,
        "zzStrain": -0.002084
      },
      {
        "sourceRow": 52,
        "xMm": 31.75,
        "yMm": 2.5,
        "zMm": 0.25,
        "xxStrain": 3e-05,
        "zzStrain": -0.00232
      },
      {
        "sourceRow": 53,
        "xMm": 31.25,
        "yMm": 2.5,
        "zMm": 0.25,
        "xxStrain": 0.000658,
        "zzStrain": -0.002432
      },
      {
        "sourceRow": 54,
        "xMm": 30.75,
        "yMm": 2.5,
        "zMm": 0.25,
        "xxStrain": 0.000403,
        "zzStrain": -0.002537
      },
      {
        "sourceRow": 55,
        "xMm": 30.25,
        "yMm": 2.5,
        "zMm": 0.25,
        "xxStrain": 0.000622,
        "zzStrain": -0.00255
      },
      {
        "sourceRow": 56,
        "xMm": 29.75,
        "yMm": 2.5,
        "zMm": 0.25,
        "xxStrain": 0.000568,
        "zzStrain": -0.002558
      },
      {
        "sourceRow": 57,
        "xMm": 29.25,
        "yMm": 2.5,
        "zMm": 0.25,
        "xxStrain": 0.000563,
        "zzStrain": -0.002248
      },
      {
        "sourceRow": 58,
        "xMm": 28.75,
        "yMm": 2.5,
        "zMm": 0.25,
        "xxStrain": 2.5e-05,
        "zzStrain": -0.002252
      },
      {
        "sourceRow": 59,
        "xMm": 28.25,
        "yMm": 2.5,
        "zMm": 0.25,
        "xxStrain": -0.000469,
        "zzStrain": 0.001111
      },
      {
        "sourceRow": 60,
        "xMm": 25.75,
        "yMm": 2.5,
        "zMm": 0.25,
        "xxStrain": 0.000591,
        "zzStrain": -0.002285
      },
      {
        "sourceRow": 61,
        "xMm": 23.25,
        "yMm": 2.5,
        "zMm": 0.25,
        "xxStrain": -0.002056,
        "zzStrain": -0.000891
      },
      {
        "sourceRow": 62,
        "xMm": 22.75,
        "yMm": 2.5,
        "zMm": 0.25,
        "xxStrain": 0.00074,
        "zzStrain": -0.003613
      },
      {
        "sourceRow": 63,
        "xMm": 22.25,
        "yMm": 2.5,
        "zMm": 0.25,
        "xxStrain": 0.000731,
        "zzStrain": -0.00375
      },
      {
        "sourceRow": 64,
        "xMm": 21.75,
        "yMm": 2.5,
        "zMm": 0.25,
        "xxStrain": 0.000481,
        "zzStrain": -0.00304
      },
      {
        "sourceRow": 65,
        "xMm": 21.25,
        "yMm": 2.5,
        "zMm": 0.25,
        "xxStrain": -0.001844,
        "zzStrain": 0.001668
      },
      {
        "sourceRow": 66,
        "xMm": 18.75,
        "yMm": 2.5,
        "zMm": 0.25,
        "xxStrain": -0.002093,
        "zzStrain": 0.002768
      },
      {
        "sourceRow": 67,
        "xMm": 18.25,
        "yMm": 2.5,
        "zMm": 0.25,
        "xxStrain": -0.002178,
        "zzStrain": 0.001357
      },
      {
        "sourceRow": 68,
        "xMm": 17.75,
        "yMm": 2.5,
        "zMm": 0.25,
        "xxStrain": -0.000327,
        "zzStrain": -0.001272
      },
      {
        "sourceRow": 69,
        "xMm": 17.25,
        "yMm": 2.5,
        "zMm": 0.25,
        "xxStrain": 0.000325,
        "zzStrain": -0.002558
      },
      {
        "sourceRow": 70,
        "xMm": 16.75,
        "yMm": 2.5,
        "zMm": 0.25,
        "xxStrain": 0.000374,
        "zzStrain": -0.003125
      },
      {
        "sourceRow": 71,
        "xMm": 16.25,
        "yMm": 2.5,
        "zMm": 0.25,
        "xxStrain": 0.00024,
        "zzStrain": -0.00346
      },
      {
        "sourceRow": 72,
        "xMm": 15.75,
        "yMm": 2.5,
        "zMm": 0.25,
        "xxStrain": 0.000196,
        "zzStrain": -0.003589
      },
      {
        "sourceRow": 73,
        "xMm": 15.25,
        "yMm": 2.5,
        "zMm": 0.25,
        "xxStrain": 0.000133,
        "zzStrain": -0.003765
      },
      {
        "sourceRow": 74,
        "xMm": 14.75,
        "yMm": 2.5,
        "zMm": 0.25,
        "xxStrain": 9e-05,
        "zzStrain": -0.003668
      },
      {
        "sourceRow": 75,
        "xMm": 14.25,
        "yMm": 2.5,
        "zMm": 0.25,
        "xxStrain": 0.000183,
        "zzStrain": -0.00388
      },
      {
        "sourceRow": 76,
        "xMm": 13.75,
        "yMm": 2.5,
        "zMm": 0.25,
        "xxStrain": -0.000108,
        "zzStrain": -0.003942
      },
      {
        "sourceRow": 77,
        "xMm": 12.75,
        "yMm": 2.5,
        "zMm": 0.25,
        "xxStrain": 8.3e-05,
        "zzStrain": -0.00392
      },
      {
        "sourceRow": 78,
        "xMm": 11.75,
        "yMm": 2.5,
        "zMm": 0.25,
        "xxStrain": 0.000413,
        "zzStrain": -0.00387
      },
      {
        "sourceRow": 79,
        "xMm": 10.75,
        "yMm": 2.5,
        "zMm": 0.25,
        "xxStrain": 0.000293,
        "zzStrain": -0.003781
      },
      {
        "sourceRow": 80,
        "xMm": 9.75,
        "yMm": 2.5,
        "zMm": 0.25,
        "xxStrain": 0.000356,
        "zzStrain": -0.003677
      },
      {
        "sourceRow": 81,
        "xMm": 8.75,
        "yMm": 2.5,
        "zMm": 0.25,
        "xxStrain": 0.000358,
        "zzStrain": -0.00383
      },
      {
        "sourceRow": 82,
        "xMm": 7.75,
        "yMm": 2.5,
        "zMm": 0.25,
        "xxStrain": 0.000448,
        "zzStrain": -0.00368
      },
      {
        "sourceRow": 83,
        "xMm": 6.75,
        "yMm": 2.5,
        "zMm": 0.25,
        "xxStrain": 0.00092,
        "zzStrain": -0.003407
      },
      {
        "sourceRow": 84,
        "xMm": 5.75,
        "yMm": 2.5,
        "zMm": 0.25,
        "xxStrain": 0.000767,
        "zzStrain": -0.003056
      },
      {
        "sourceRow": 85,
        "xMm": 4.75,
        "yMm": 2.5,
        "zMm": 0.25,
        "xxStrain": 0.000932,
        "zzStrain": -0.002833
      },
      {
        "sourceRow": 86,
        "xMm": 3.75,
        "yMm": 2.5,
        "zMm": 0.25,
        "xxStrain": 0.00101,
        "zzStrain": -0.001833
      },
      {
        "sourceRow": 87,
        "xMm": 2.75,
        "yMm": 2.5,
        "zMm": 0.25,
        "xxStrain": 0.000676,
        "zzStrain": 0.001289
      },
      {
        "sourceRow": 88,
        "xMm": 1.75,
        "yMm": 2.5,
        "zMm": 0.25,
        "xxStrain": -0.000289,
        "zzStrain": 0.002626
      },
      {
        "sourceRow": 89,
        "xMm": 0.75,
        "yMm": 2.5,
        "zMm": 0.25,
        "xxStrain": -0.000843,
        "zzStrain": 0.00259
      },
      {
        "sourceRow": 90,
        "xMm": 74.75,
        "yMm": 2.5,
        "zMm": 0.75,
        "xxStrain": -0.002146,
        "zzStrain": 0.00336
      },
      {
        "sourceRow": 91,
        "xMm": 74.25,
        "yMm": 2.5,
        "zMm": 0.75,
        "xxStrain": -0.001662,
        "zzStrain": 0.002966
      },
      {
        "sourceRow": 92,
        "xMm": 73.75,
        "yMm": 2.5,
        "zMm": 0.75,
        "xxStrain": -0.001164,
        "zzStrain": 0.000453
      },
      {
        "sourceRow": 93,
        "xMm": 73.25,
        "yMm": 2.5,
        "zMm": 0.75,
        "xxStrain": -6.8e-05,
        "zzStrain": -0.001822
      },
      {
        "sourceRow": 94,
        "xMm": 72.75,
        "yMm": 2.5,
        "zMm": 0.75,
        "xxStrain": 0.000577,
        "zzStrain": -0.00303
      },
      {
        "sourceRow": 95,
        "xMm": 72.25,
        "yMm": 2.5,
        "zMm": 0.75,
        "xxStrain": 0.000833,
        "zzStrain": -0.004163
      },
      {
        "sourceRow": 96,
        "xMm": 71.75,
        "yMm": 2.5,
        "zMm": 0.75,
        "xxStrain": 0.001052,
        "zzStrain": -0.004102
      },
      {
        "sourceRow": 97,
        "xMm": 71.25,
        "yMm": 2.5,
        "zMm": 0.75,
        "xxStrain": 0.000992,
        "zzStrain": -0.004271
      },
      {
        "sourceRow": 98,
        "xMm": 70.75,
        "yMm": 2.5,
        "zMm": 0.75,
        "xxStrain": 0.00085,
        "zzStrain": -0.00344
      },
      {
        "sourceRow": 99,
        "xMm": 70.25,
        "yMm": 2.5,
        "zMm": 0.75,
        "xxStrain": -0.000937,
        "zzStrain": -0.00054
      },
      {
        "sourceRow": 100,
        "xMm": 67.75,
        "yMm": 2.5,
        "zMm": 0.75,
        "xxStrain": 0.001069,
        "zzStrain": -0.003237
      },
      {
        "sourceRow": 101,
        "xMm": 65.25,
        "yMm": 2.5,
        "zMm": 0.75,
        "xxStrain": -0.002068,
        "zzStrain": 0.000598
      },
      {
        "sourceRow": 102,
        "xMm": 64.75,
        "yMm": 2.5,
        "zMm": 0.75,
        "xxStrain": 0.000653,
        "zzStrain": -0.003275
      },
      {
        "sourceRow": 103,
        "xMm": 64.25,
        "yMm": 2.5,
        "zMm": 0.75,
        "xxStrain": 0.001011,
        "zzStrain": -0.003949
      },
      {
        "sourceRow": 104,
        "xMm": 63.75,
        "yMm": 2.5,
        "zMm": 0.75,
        "xxStrain": 0.001194,
        "zzStrain": -0.003754
      },
      {
        "sourceRow": 105,
        "xMm": 63.25,
        "yMm": 2.5,
        "zMm": 0.75,
        "xxStrain": -0.000562,
        "zzStrain": 0.000383
      },
      {
        "sourceRow": 106,
        "xMm": 60.75,
        "yMm": 2.5,
        "zMm": 0.75,
        "xxStrain": -0.002078,
        "zzStrain": 0.002849
      },
      {
        "sourceRow": 107,
        "xMm": 60.25,
        "yMm": 2.5,
        "zMm": 0.75,
        "xxStrain": -0.000867,
        "zzStrain": -0.000435
      },
      {
        "sourceRow": 108,
        "xMm": 59.75,
        "yMm": 2.5,
        "zMm": 0.75,
        "xxStrain": 0.000182,
        "zzStrain": -0.002812
      },
      {
        "sourceRow": 109,
        "xMm": 59.25,
        "yMm": 2.5,
        "zMm": 0.75,
        "xxStrain": 0.000648,
        "zzStrain": -0.003955
      },
      {
        "sourceRow": 110,
        "xMm": 58.75,
        "yMm": 2.5,
        "zMm": 0.75,
        "xxStrain": 0.000779,
        "zzStrain": -0.004085
      },
      {
        "sourceRow": 111,
        "xMm": 58.25,
        "yMm": 2.5,
        "zMm": 0.75,
        "xxStrain": 0.000803,
        "zzStrain": -0.004138
      },
      {
        "sourceRow": 112,
        "xMm": 57.75,
        "yMm": 2.5,
        "zMm": 0.75,
        "xxStrain": 0.000891,
        "zzStrain": -0.004048
      },
      {
        "sourceRow": 113,
        "xMm": 57.25,
        "yMm": 2.5,
        "zMm": 0.75,
        "xxStrain": 0.000792,
        "zzStrain": -0.003447
      },
      {
        "sourceRow": 114,
        "xMm": 56.75,
        "yMm": 2.5,
        "zMm": 0.75,
        "xxStrain": 0.00023,
        "zzStrain": -0.001363
      },
      {
        "sourceRow": 115,
        "xMm": 56.25,
        "yMm": 2.5,
        "zMm": 0.75,
        "xxStrain": -0.001622,
        "zzStrain": 0.001353
      },
      {
        "sourceRow": 116,
        "xMm": 53.75,
        "yMm": 2.5,
        "zMm": 0.75,
        "xxStrain": 0.000943,
